Repository: arialolita000111/shpb-shtb-data-processor

# SHPB/SHTB Data Processor

SHPB/SHTB Data Processor is a Python desktop and batch-processing toolkit for Split Hopkinson Pressure Bar and Split Hopkinson Tension Bar strain-gauge data.

霍普金森压杆/拉杆实验数据处理软件用于将 SHPB/SHTB 原始应变信号转换为应力、应变、应变率、力平衡诊断和可追溯报告。

## Documentation / 文档

- English README: [README.en-US.md](README.en-US.md)
- 中文 README：[README.zh-CN.md](README.zh-CN.md)
- English user manual: [docs/user_manual.en-US.md](docs/user_manual.en-US.md)
- 中文使用手册：[docs/user_manual.zh-CN.md](docs/user_manual.zh-CN.md)

## Quick Start / 快速开始

```powershell
python -m pip install -e ".[dev]"
python -m pytest
python -m shpb_processor
```

Batch example / 批处理示例：

```powershell
shpb-processor batch --config examples/batch_config.json --input examples --output output/demo
```

Experimental datasets are stored under `experimental_test_data/`.

实验测试数据位于 `experimental_test_data/`。

File: experimental_test_data/impact_compression/epoxy_resin/experiment_details_en-US.txt
# Experiment Details: Epoxy Resin Impact Compression

- Test type: impact compression
- Material: epoxy resin
- Incident bar length: `2100 mm`
- Transmitted bar length: `1800 mm`
- Bar diameter: `20 mm`
- Specimen length: `4 mm`
- Specimen diameter: `10 mm`
- Bar elastic modulus: `210 GPa`
- Bar density: `7800 kg/m^3`
- Incident-bar strain gauge distance to specimen end face: `1018 mm`
- Transmitted-bar strain gauge distance to specimen end face: `741 mm`

## Software Input Guide

Applicable data files: `sample_01/raw_strain.csv`, `sample_02/raw_strain.xlsx`. Use `raw_voltage.csv` or `raw_voltage.xlsx` only if the voltage-to-strain calibration factor is known.

1. Data import
- Click `Import CSV/XLSX` / `导入 CSV/XLSX`, preferably choosing `raw_strain.csv` or `raw_strain.xlsx`.
- `Time column` / `时间列`: select `Time/s`.
- `Incident bar column` / `入射杆列`: select the incident-bar strain column, such as `incident_bar_signal/ε`.
- `Transmitted bar column` / `透射杆列`: select the transmitted-bar strain column, such as `transmission_bar_signal/ε`.

2. Acquisition and preprocessing
- `Time unit` / `时间单位`: select `s`.
- `Strain unit` / `应变单位`: select `strain`.
- If you import a `raw_voltage` file, select `voltage` for `Strain unit` / `应变单位`, then enter the calibrated strain conversion factor in `Voltage conversion` / `电压换算`.
- `Baseline correction` / `基线修正`: beginners can keep the default `start_mean`.
- `Filter method` / `滤波方式`: beginners can start with `none`; try `moving_average` only if the waveform is visibly noisy.

3. Bar parameters
- `Incident bar diameter mm` / `入射杆直径 mm`: `20`
- `Transmitted bar diameter mm` / `透射杆直径 mm`: `20`
- `Elastic modulus GPa` / `弹性模量 GPa`: `210`
- `Density kg/m3` / `密度 kg/m3`: `7800`
- `Incident gauge distance mm` / `入射应变片距端 mm`: `1018`
- `Transmitted gauge distance mm` / `透射应变片距端 mm`: `741`

4. Specimen and sign convention
- `Section shape` / `截面形状`: select `cylinder`.
- `Specimen diameter mm` / `试样直径 mm`: `10`
- `Initial height/gauge length mm` / `初始高度/标距 mm`: `4`
- `Experiment type` / `实验类型`: select `compression`.
- `Sign convention` / `符号约定`: select `compression_positive`.

5. Processing and export
- Keep `Enable automatic fine alignment` / `启用自动微调对齐` checked.
- Do not check `Enable standard SHPB wave separation` / `启用标准SHPB波形分离`; this dataset uses the regular compression three-wave/two-wave workflow.
- Click `Auto process` / `自动处理`.
- Review `Workflow status and result summary` / `流程状态与结果摘要`, `Three-wave alignment` / `三波对齐`, and `Results` / `计算结果`.
- If the results are reasonable, click `Export Excel` / `导出 Excel` or `Generate report` / `生成报告`.

File: experimental_test_data/impact_compression/epoxy_resin/experiment_details_zh-CN.txt
# 实验详情：环氧树脂冲击压缩

- 试验类型：冲击压缩
- 材料：环氧树脂
- 入射杆长度：`2100 mm`
- 透射杆长度：`1800 mm`
- 杆件直径：`20 mm`
- 试样长度：`4 mm`
- 试样直径：`10 mm`
- 杆件弹性模量：`210 GPa`
- 杆件密度：`7800 kg/m^3`
- 入射杆应变片至试样端面的距离：`1018 mm`
- 透射杆应变片至试样端面的距离：`741 mm`

## 软件页面填写指南

适用数据文件：`sample_01/raw_strain.csv`、`sample_02/raw_strain.xlsx`。`raw_voltage.csv` 或 `raw_voltage.xlsx` 为电压信号文件，仅在已知电压到应变换算系数时使用。

1. 数据导入
- 点击 `Import CSV/XLSX` / `导入 CSV/XLSX`，优先选择 `raw_strain.csv` 或 `raw_strain.xlsx`。
- `Time column` / `时间列`：选择 `Time/s`。
- `Incident bar column` / `入射杆列`：选择入射杆应变列，例如 `incident_bar_signal/ε`。
- `Transmitted bar column` / `透射杆列`：选择透射杆应变列，例如 `transmission_bar_signal/ε`。

2. 采集与预处理
- `Time unit` / `时间单位`：选择 `s`。
- `Strain unit` / `应变单位`：选择 `strain`。
- 如果导入 `raw_voltage` 文件，则 `Strain unit` / `应变单位` 选择 `voltage`，并在 `Voltage conversion` / `电压换算` 中填入标定得到的应变换算系数。
- `Baseline correction` / `基线修正`：新手建议先使用默认 `start_mean`。
- `Filter method` / `滤波方式`：新手建议先选 `none`；如果波形噪声明显，再尝试 `moving_average`。

3. 杆件参数
- `Incident bar diameter mm` / `入射杆直径 mm`：`20`
- `Transmitted bar diameter mm` / `透射杆直径 mm`：`20`
- `Elastic modulus GPa` / `弹性模量 GPa`：`210`
- `Density kg/m3` / `密度 kg/m3`：`7800`
- `Incident gauge distance mm` / `入射应变片距端 mm`：`1018`
- `Transmitted gauge distance mm` / `透射应变片距端 mm`：`741`

4. 试样与符号
- `Section shape` / `截面形状`：选择 `cylinder`。
- `Specimen diameter mm` / `试样直径 mm`：`10`
- `Initial height/gauge length mm` / `初始高度/标距 mm`：`4`
- `Experiment type` / `实验类型`：选择 `compression`。
- `Sign convention` / `符号约定`：建议选择 `compression_positive`。

5. 处理与导出
- 保持 `Enable automatic fine alignment` / `启用自动微调对齐` 为勾选状态。
- 不勾选 `Enable standard SHPB wave separation` / `启用标准SHPB波形分离`，该数据按常规压缩三波/两波流程处理。
- 点击 `Auto process` / `自动处理`。
- 复核 `Workflow status and result summary` / `流程状态与结果摘要`、`Three-wave alignment` / `三波对齐` 和 `Results` / `计算结果`。
- 若结果合理，点击 `Export Excel` / `导出 Excel` 或 `Generate report` / `生成报告` 导出结果。
